Repository: LEdez-man/Forging-101

# Forging 101 – Schmiede-Wiki (DE/EN)

Zweisprachiges [Quartz](https://quartz.jzhao.xyz)-Wiki zu den Grundtechniken und fortgeschrittenen Techniken des Schmiedens. Es enthält:

- **Artikel** zu Grundlagen, 11 Grundtechniken (Strecken, Breiten, Stauchen, Spitzen, Absetzen, Kehlen, Spalten, Lochen, Abschroten, Biegen, Tordieren) und 7 fortgeschrittenen Themen, jeweils auf Deutsch und Englisch, mit Umschalter auf jeder Seite.
- **16 schematische Technikgrafiken** (SVG, DE/EN) aus `scripts/make_diagrams.py`.
- **Eingebettete YouTube-Lehrvideos** von Black Bear Forge (I/II), Christ Centered Ironworks, Mark Aspery, Torbjörn Åhman und Nils Ögren. Kanal- und Technik-Videoseiten werden aus rund 4.000 Videos automatisch erzeugt.
- **Quellenteil** mit gemeinfreien historischen Lehrbüchern (Richardson, Bacon, Ilgen, Googerty, Harcourt, Sallows …), Fachliteratur und Webseiten.
- **Export** jeder Seite oder der gesamten Anleitung nach Word (.docx) und PDF.

## Struktur
```
content/            Wiki-Inhalte (Markdown)
  de/ en/           Sprachbäume; Frontmatter `lang` + `translation` verknüpft die Seitenpaare
  assets/diagrams/  generierte SVG-Grafiken
design/             ALLES Gestalterische (hier anpassen)
  theme.ts          Farben, Schriften, Seitentitel
  custom.scss       Layout, Komponenten, Callouts, Druck-CSS
  export/           pdf.css + reference.docx für Exporte
data/               channels.json, topics.json, historical_sources.json, videos/*.json (Cache)
scripts/            youtube_scan.py, fetch_transcripts.py, fetch_historical.py,
                    make_diagrams.py, export.py, check_links.py
quartz/             Quartz v4.5 (+ Komponente LanguageSwitch, Explorer-Sprachfilter)
```

## Befehle
```bash
npm ci                                    # Abhängigkeiten
npx quartz build --serve                  # Vorschau auf http://localhost:8080

python3 scripts/export.py --bundle de     # Anleitung als DOCX + PDF → export/
python3 scripts/check_links.py            # Links & Übersetzungspaare prüfen
python3 scripts/make_diagrams.py          # Grafiken neu erzeugen

export YOUTUBE_API_KEY=…                  # YouTube Data API v3
python3 scripts/youtube_scan.py --fetch   # Videodaten aktualisieren, Seiten neu erzeugen
python3 scripts/youtube_scan.py --subscriptions UCWa4hiH0ZqUo877_zz4M87A   # eigene Abos (öffentlich)
python3 scripts/youtube_scan.py --takeout subscriptions.csv              # oder Google-Takeout

pip install youtube-transcript-api
python3 scripts/fetch_transcripts.py      # Transkripte → content/transkripte/

python3 scripts/fetch_historical.py --gutenberg --pdf   # historische Bücher + Abbildungsgalerien
```

## Veröffentlichung
`.github/workflows/deploy.yml` baut die Seite bei jedem Push auf `main` und veröffentlicht sie über GitHub Pages (Repository-Einstellungen → Pages → Source: GitHub Actions). Die `baseUrl` steht in `quartz.config.ts`.

## Lizenz
Quartz: MIT (siehe `LICENSE.txt`). Eigene Texte und Grafiken: zur persönlichen Nutzung. Videos und historische Werke gehören ihren jeweiligen Urhebern bzw. sind gemeinfrei.

File: content/de/grundlagen/werkstoffe.md
---
title: Werkstoffe
lang: de
translation: en/basics/materials
aliases: [Stahlsorten, Werkstoffwahl]
tags: [grundlagen, werkstoff]
---
## Welcher Stahl wofür?
| Werkstoff (DIN EN / Werkstoffnr.) | Etwa entspricht | C-Gehalt | Härtbar | Typische Verwendung |
|---|---|---|---|---|
| **S235JR** (1.0038, früher St37) | A36 / 1018 | ≤ 0,2 % | nein | Übungsstücke, Kunstschmiede, Gitter, Haken |
| **C45** (1.0503) | 1045 | 0,45 % | ja (Wasser/Öl) | Durchschläge, Dorne, Hämmer, Gesenke |
| **51CrV4** (1.8159) | 6150 | 0,5 % | ja (Öl) | Fahrzeugfedern; Meißel, Durchschläge, Messer |
| **C60 / C75** | 1060 / 1075 | 0,6–0,75 % | ja | Klingen, Äxte (Schneide) |
| **1.2510** (100MnCrW4) | O1 | 0,95 % | ja (Öl) | Messer, Werkzeuge |
| **1.2842** (90MnCrV8) | O2 | 0,9 % | ja (Öl) | Messer, Damast (mit Nickelstahl) |
| **1.1274** (C100S) | 1095 | 1,0 % | ja (Wasser/schnelles Öl) | Klingen, Damast |
| **75Ni8** (1.5634) | 15N20 | 0,75 % + 2 % Ni | ja | Hell ätzende Lage im Damast |
| **Schweißeisen / Puddeleisen** | wrought iron | ~0 % (Schlackefasern) | nein | Historische Restaurierung; schweißt hervorragend |

**Einsteiger:** S235 in 10–16 mm Vierkant und Rund ist günstig, verzeiht viel und eignet sich für alle [[de/techniken/index|Grundtechniken]]. Werkzeuge (Durchschlag, Meißel) baut man danach aus C45 oder 51CrV4.

## Altmaterial („Schrottstahl“)
Federn, Feilen, Lagerschalen, Presslufthammermeißel und Bahnschienen sind beliebte Rohstoffquellen. Ihre Legierung ist aber unbekannt. Deshalb erst prüfen:
1. **Funkenprobe** am Schleifbock: viele verästelte Funken bedeuten mehr Kohlenstoff (siehe [Black Bear Forge – Spark testing steel](https://www.youtube.com/watch?v=gbPSYxexZYU)).
2. **Probehärten:** Ein Stück härten und mit der Feile prüfen, ob sie greift (siehe [Black Bear Forge – Test hardening unknown steels](https://www.youtube.com/watch?v=rkEoh1J143k)).
3. **Oberflächen** prüfen: Verzinkung, Chrom und Lack entfernen (→ [[de/grundlagen/sicherheit|Sicherheit]]).

## Zunder
Beim Erhitzen bildet sich **Zunder** (Eisenoxid), etwa 1–3 % Materialverlust je Hitze. Zunder auf der Bahn drückt sich als Narben ins Werkstück. Deshalb Bahn und Werkstück regelmäßig abbürsten oder abblasen. Ein paar Wassertropfen auf der Bahn sprengen den Zunder beim Schlag ab.

## Videoreferenzen
- [CCI – Best Tooling Steel for Beginners](https://www.youtube.com/watch?v=BHkG9OLF-6Y)
- [Nils Ögren – The Top 4 Steels Every Beginner Should Know](https://www.youtube.com/watch?v=rcvYI91ko7Q)
- [Black Bear Forge – Hardening and Tempering Junkyard Steels](https://www.youtube.com/watch?v=-1xRm0QqYW4)
