Repository: LEdez-man/Forging-101

# Forging 101 – Schmiede-Wiki (DE/EN)

Zweisprachiges [Quartz](https://quartz.jzhao.xyz)-Wiki zu den Grundtechniken und fortgeschrittenen Techniken des Schmiedens. Es enthält:

- **Artikel** zu Grundlagen, 11 Grundtechniken (Strecken, Breiten, Stauchen, Spitzen, Absetzen, Kehlen, Spalten, Lochen, Abschroten, Biegen, Tordieren) und 7 fortgeschrittenen Themen, jeweils auf Deutsch und Englisch, mit Umschalter auf jeder Seite.
- **16 schematische Technikgrafiken** (SVG, DE/EN) aus `scripts/make_diagrams.py`.
- **Eingebettete YouTube-Lehrvideos** von Black Bear Forge (I/II), Christ Centered Ironworks, Mark Aspery, Torbjörn Åhman und Nils Ögren. Kanal- und Technik-Videoseiten werden aus rund 4.000 Videos automatisch erzeugt.
- **Quellenteil** mit gemeinfreien historischen Lehrbüchern (Richardson, Bacon, Ilgen, Googerty, Harcourt, Sallows …), Fachliteratur und Webseiten.
- **Export** jeder Seite oder der gesamten Anleitung nach Word (.docx) und PDF.

## Struktur
```
content/            Wiki-Inhalte (Markdown)
  de/ en/           Sprachbäume; Frontmatter `lang` + `translation` verknüpft die Seitenpaare
  assets/diagrams/  generierte SVG-Grafiken
design/             ALLES Gestalterische (hier anpassen)
  theme.ts          Farben, Schriften, Seitentitel
  custom.scss       Layout, Komponenten, Callouts, Druck-CSS
  export/           pdf.css + reference.docx für Exporte
data/               channels.json, topics.json, historical_sources.json, videos/*.json (Cache)
scripts/            youtube_scan.py, fetch_transcripts.py, fetch_historical.py,
                    make_diagrams.py, export.py, check_links.py
quartz/             Quartz v4.5 (+ Komponente LanguageSwitch, Explorer-Sprachfilter)
```

## Befehle
```bash
npm ci                                    # Abhängigkeiten
npx quartz build --serve                  # Vorschau auf http://localhost:8080

python3 scripts/export.py --bundle de     # Anleitung als DOCX + PDF → export/
python3 scripts/check_links.py            # Links & Übersetzungspaare prüfen
python3 scripts/make_diagrams.py          # Grafiken neu erzeugen

export YOUTUBE_API_KEY=…                  # YouTube Data API v3
python3 scripts/youtube_scan.py --fetch   # Videodaten aktualisieren, Seiten neu erzeugen
python3 scripts/youtube_scan.py --subscriptions UCWa4hiH0ZqUo877_zz4M87A   # eigene Abos (öffentlich)
python3 scripts/youtube_scan.py --takeout subscriptions.csv              # oder Google-Takeout

pip install youtube-transcript-api
python3 scripts/fetch_transcripts.py      # Transkripte → content/transkripte/

python3 scripts/fetch_historical.py --gutenberg --pdf   # historische Bücher + Abbildungsgalerien
```

## Veröffentlichung
`.github/workflows/deploy.yml` baut die Seite bei jedem Push auf `main` und veröffentlicht sie über GitHub Pages (Repository-Einstellungen → Pages → Source: GitHub Actions). Die `baseUrl` steht in `quartz.config.ts`.

## Lizenz
Quartz: MIT (siehe `LICENSE.txt`). Eigene Texte und Grafiken: zur persönlichen Nutzung. Videos und historische Werke gehören ihren jeweiligen Urhebern bzw. sind gemeinfrei.

File: content/en/advanced/forge-welding.md
---
title: Forge welding
lang: en
translation: de/fortgeschritten/feuerschweissen
aliases: [Fire welding, Hammer welding]
tags: [advanced, joining]
---
**Forge welding** is the oldest welding process (pressure welding, ISO 4063 process 43). Two pieces are brought to welding heat and fused by hammer blows. Uses: chain links, rings, tongs with welded-on reins, basket twists, inserted bits (axes), pattern welding and repairs.

![[assets/diagrams/feuerschweissen-en.svg|Lap weld: upset, scarf, lay on, forge out]]

## Prerequisites
1. **Clean surfaces:** no scale, no dirt. Scale prevents bonding.
2. **Welding heat:** approx. 1250–1350 °C for mild steel (white-yellow, the surface "sweats", first single sparks). Carbon steels weld somewhat lower.
3. **Reducing fire:** deep, clean heart of fire (coke), work in the fire, not in the air blast. Gas forge: slightly rich.
4. **Flux** (anhydrous borax, optionally with iron filings) sprinkled on from red heat. It dissolves scale and protects against fresh oxidation.

## Weld types
| Type | Description | Use |
|---|---|---|
| **Scarf / lap weld** | Both ends upset and scarfed, laid over each other | Extending a bar, the standard case |
| **Ring weld** | Ends of a bent ring scarfed | Rings, chain links |
| **Cleft weld** | One piece split, the other wedge-shaped and inserted | Heavy sections, inserted bits |
| **Butt weld** | End faces crowned and upset against each other | Heavy round bar |
| **Faggot weld** | Several bars bundled | Pattern welding, basket twists, using up offcuts |

## Sequence (lap weld)
1. **Upset:** upset both ends, since welding and scarfing cost section.
2. **Scarf:** forge a bevel of about 1.5 × thickness, **slightly convex**, so the first blow pushes scale and flux from the middle outward. The scarfs face each other when laid together.
3. Apply **flux** from red heat and bring slowly to welding heat, turning now and then.
4. **Lay together:** fast, without hesitating. Have the pieces ready on the face; the other hand or a helper places the second piece.
5. **First blows light and in the middle**, then toward the edges. Don't overwork: when the colour drops below bright red, take another welding heat.
6. Forge back to the original section and inspect the seam (a dark line = unwelded).

> [!safety] Safety
> Molten scale and borax spatter. Safety glasses, closed clothing and no spectators in front of the anvil. **Never forge-weld galvanized or stainless stock.**

## Mark Aspery's scarf theory
Aspery stresses that the **scarf angle** and **crown** decide success: too steep leaves notches at the end of the seam, too shallow leaves a thin edge that burns. His videos accompany an article in ABANA's *Hammer's Blow* (Winter 2011).

## Video references
**Black Bear Forge – Introduction to forge welding** (1.3 M+ views)
![](https://www.youtube.com/watch?v=j814AqiKVvE)

**Mark Aspery – Forge-Welding: scarf theory (CBA Level I/II)**
![](https://www.youtube.com/watch?v=ucfZIjAdXwM)

More: [Black Bear Forge – Forge Welding basics (2025)](https://www.youtube.com/watch?v=DcVrp2g9N5s) · [Mark Aspery – Forge welding in a gas forge, Part 1](https://www.youtube.com/watch?v=dNHSC0m7K0o) / [Part 2](https://www.youtube.com/watch?v=bxIATy20YR4) · [CCI – The Forge Weld: Fundamental Instruction #7](https://www.youtube.com/watch?v=LZbITRo0KxA) · [CCI – How to Forge Weld Metal by Hand](https://www.youtube.com/watch?v=hkJcWATK98w) · [Black Bear Forge – How much flux do you really need](https://www.youtube.com/watch?v=hlH0Hr4-qSY) · [Mark Aspery – Forge-welding a branch](https://www.youtube.com/watch?v=dXiideiZnZg) · Playlists: [BBF Forge welding](https://www.youtube.com/playlist?list=PLHta7NIJ9npYV6XEUv_WDk-iF_xr5BgTy), [CCI Forge Welding Techniques](https://www.youtube.com/playlist?list=PLumdiZI5Q3f_UaXY8iXVhI536peFhedxt) · all: [[en/videos/forge-welding|Videos: Forge welding]]

Related: [[en/techniques/upsetting|Upsetting]] · [[en/advanced/pattern-welding|Pattern welding]] · [[en/advanced/toolmaking|Axes]]

File: content/en/advanced/heat-treatment.md
---
title: Heat treatment
lang: en
translation: de/fortgeschritten/waermebehandlung
aliases: [Hardening, Tempering, Normalizing, Annealing]
tags: [advanced, material]
---
Tools made of hardenable steel (chisels, punches, hammers, axes, knives) must be **heat treated** after forging. The theory comes from materials science (iron–carbon diagram, martensite formation). This page covers practical shop procedure.

## The steps
| Step | Purpose | Shop practice |
|---|---|---|
| **Normalizing** | Fine, uniform grain after forging | Heat 2–3 times to just above hardening temperature (non-magnetic + a little), cool in still air |
| **Annealing** | Make machining easier | To hardening temperature, then very slowly (in ash, vermiculite or the cooling forge) |
| **Hardening** | Martensite, maximum hardness | Heat evenly to hardening temperature (magnet test + approx. 30–50 °C, per data sheet), then **quench** in water, brine or oil (depending on the steel!) |
| **Tempering** | Reduce brittleness, set toughness | Straight after hardening, to tempering temperature (temper colour or kitchen oven, 1–2 h) |

## Temper colours as a tool table (guide values)
| Colour | ~°C | Tool |
|---|---|---|
| Pale yellow / straw | 200–230 | Files, razors, gravers |
| Gold / brown | 240–260 | Knives, centre punches, cold chisel edge |
| Purple / violet | 260–280 | Axes, woodworking tools |
| Blue | 290–320 | Springs, screwdrivers, hot cuts |

→ Colour chart: [[en/basics/heat-colours|Heat colours & temper colours]]

## Differential hardening
On chisels and punches only the **working end** is hardened. The shank stays soft, or the head will chip under the hammer. The classic method: quench the tip 2–3 cm, polish it bright and let the residual heat from the shank run to the tip until the desired temper colour arrives there. Then quench completely.

## Quench media
- **Water / brine:** very fast, risk of cracking; only for water-hardening steels (small 1045 sections, 1095)
- **Oil** (commercial quench oil, canola warmed to ~50 °C): for oil-hardening steels (5160/51CrV4, O1, O2)
- **Air:** for air-hardening steels (e.g. D2, some hot-work steels in small sections)

> [!warning] The data sheet beats the rule of thumb
> Hardening and tempering temperatures are steel-specific. Test-harden unknown steels first, spark-test them and check with a file.

## Video references
**Black Bear Forge – Test hardening unknown steels**
![](https://www.youtube.com/watch?v=rkEoh1J143k)

**Christ Centered Ironworks – Hardening and Tempering a Chisel**
![](https://www.youtube.com/watch?v=__3vmtFFy3s)

More: [Black Bear Forge – Hardening and tempering salvaged steel hardy tools](https://www.youtube.com/watch?v=voyWvwEUDYM) · [Black Bear Forge – Spark testing steel](https://www.youtube.com/watch?v=gbPSYxexZYU) · [CCI – Why I Harden In Water VS Oil](https://www.youtube.com/watch?v=yoCUjGpA-6s) · [CCI – Heat Treating Hammers in the Shop](https://www.youtube.com/watch?v=WQTmGWZn4H4) · [Torbjörn Åhman – Heat treating hammer dies](https://www.youtube.com/watch?v=Feod_795SOM) · all: [[en/videos/heat-treatment|Videos: Heat treatment]]

File: content/en/advanced/pattern-welding.md
---
title: Pattern welding
lang: en
translation: de/fortgeschritten/damast
aliases: [Damascus, Pattern-welded steel]
tags: [advanced, material, joining]
---
In smiths' usage, **Damascus** usually means **pattern-welded steel**. Several steels that etch differently are [[en/advanced/forge-welding|forge welded]] into a billet, then folded, twisted or stacked as a mosaic. Etching reveals the pattern.

> [!note] Terminology (current scholarship)
> Historical **"true" Damascus (wootz)** is a **crucible steel** from India / Central Asia. Its pattern comes from carbide bands *within a single* steel, not from welded layers. European **pattern welding** is a separate tradition (Migration-period blades, Viking-age swords). Both are loosely called "Damascus".

## Steel pairings (examples)
| Bright (nickel-bearing) | Dark | Note |
|---|---|---|
| 15N20 (≈ 75Ni8) | 1095 (≈ C100) | Classic, similar hardening temperatures |
| 15N20 | O2 (1.2842) | Very common in Central Europe |
| Pure iron / wrought iron | Carbon steel | Historical, "refined" steel |

## Basic sequence
1. Grind layers of equal size (remove scale), stack them, weld the ends (arc or forge) and add a handle bar.
2. **First weld** at welding heat with light, quick blows (hand, press, power hammer).
3. **Draw, cut, restack** (layer count multiplies: 7 → 14 → 28 → 56 …).
4. Patterning: **twist**, ladder (grooves), rain-drop/rose (drilled), mosaic (stacks of square bars).
5. Forge to shape, [[en/advanced/heat-treatment|heat treat]], grind, **etch** (dilute ferric chloride) and neutralize.

## Edge steel in axes (Nils Ögren)
Nils Ögren combines axe bodies of soft steel with pattern-welded or tool-steel edges. His **"hamburger technique"** is a variation for welding in edge steel; the name suggests a sandwich arrangement (edge steel between body material, comparable to *san mai*). The details are in the video. This description is inferred from the title and description, not from a transcript.

## Video references
**Nils Ögren – The Hamburger Technique: An Interesting Way of Forge Welding Edge Steel**
![](https://www.youtube.com/watch?v=bx42DmtEZTY)

**Nils Ögren – Forging a Mosaic Damascus Viking Axe**
![](https://www.youtube.com/watch?v=JZtIVJYha04)

More: [Nils Ögren – Adding a Damascus Edge to an Axe – the Unusual Way](https://www.youtube.com/watch?v=alITprwwGgs) · [Nils Ögren – Forging a Multibar Damascus Knife](https://www.youtube.com/watch?v=41QWeaOdWJE) · [Nils Ögren – Feather Pattern Damascus](https://www.youtube.com/watch?v=XZi_HLJsdtc) · [Black Bear Forge – RMS demo, pattern welding with Steve](https://www.youtube.com/watch?v=rjp9QCtBHIw) · [Black Bear Forge – Cable Damascus Axe](https://www.youtube.com/watch?v=OgYw_GWOEWI) · all: [[en/videos/pattern-welding|Videos: Pattern welding]]
